Repository: jhyang13/Duke-MaterialsMine-YAML-Convert

# MaterialsMine_YAMLconvert

## Project Overview
This project contains two Python scripts designed for converting between XML and YAML file formats. These scripts are particularly useful for handling structured data in the field of materials science, allowing easy conversion of data from XML to YAML format and vice versa.

## File Descriptions

### 1. xml_to_yaml_converter.py
Functionality
This script is used to convert an XML file into a YAML file. It parses the structured data from an XML file into a dictionary and then writes it into a YAML file.

How to Use
File Path Setup: In the script, modify the following variables to point to your input XML file path and output YAML file path.

xml_input_path: The path to the input XML file.
yaml_output_path: The path where the generated YAML file will be saved.
Run the Script: Execute the script, and the YAML file will be generated at the specified location.

## Usage Notes
- These scripts assume that the input XML and YAML files are well-formed and adhere to the expected structure. Please ensure the file formats are correct to avoid errors during the conversion process.
- If you encounter errors during conversion, review the structure of your files to ensure that element names are valid and conform to XML standards.

File: resources/input_files/L175_S5_OReilly_2015_convert.xml
<?xml version='1.0' encoding='utf-8'?>
<PolymerNanocomposite><ID>L175_S5_O'Reilly_2015</ID><DATA_SOURCE><Citation><CommonFields><CitationType>research article</CitationType><Publication>RCS Advances</Publication><Title>Silica nanoparticles densely grafted with PEO for ionomer plasticization</Title><Author>O'Reilly, Michael V.</Author><Author>Winey, Karen I.</Author><Publisher>RCS</Publisher><PublicationYear>2015</PublicationYear><DOI>10.1039/c4ra15178j</DOI><Volume>5</Volume><URL>www.rsc.org/advances</URL><Language>English</Language></CommonFields></Citation></DATA_SOURCE><MATERIALS><Matrix><MatrixComponent><ChemicalName>PEO600 100% Li ionomer</ChemicalName><PlasticType>thermoplastic</PlasticType><PolymerType>homopolymer</PolymerType><MolecularWeight><description>number average molecular weight</description><value><value>6120</value><unit>Da</unit></value></MolecularWeight><MolecularWeight><description>weight average molecular weight</description><value><value>9640</value><unit>Da</unit></value></MolecularWeight><Polydispersity>1.57</Polydispersity><MatrixComponentComposition><Constituent>Li ion</Constituent></MatrixComponentComposition></MatrixComponent><MatrixProcessing><ChooseParameter><Mixing><MixingMethod>stirring</MixingMethod><Time><value>7</value><unit>hours</unit></Time><Temperature><value>210</value><unit>Celsius</unit></Temperature></Mixing></ChooseParameter><ChooseParameter><Additive><Description>ion exchange</Description><Additive>LiCl</Additive></Additive></ChooseParameter></MatrixProcessing></Matrix><Filler><FillerComponent><ChemicalName>PEO grafted nanoparticles</ChemicalName><Abbreviation>PEONP</Abbreviation></FillerComponent><FillerProcessing><ChooseParameter><Mixing><Description>in ice bath</Description><MixingMethod>stirring</MixingMethod><ChemicalUsed>anhydrous THF</ChemicalUsed><ChemicalUsed>NaH</ChemicalUsed><Temperature><value>0</value><unit>Celsius</unit></Temperature></Mixing></ChooseParameter><ChooseParameter><Mixing><Description>on heating</Description><MixingMethod>stirring</MixingMethod><ChemicalUsed>PEO5k</ChemicalUsed><ChemicalUsed>anhydrous THF</ChemicalUsed></Mixing></ChooseParameter><ChooseParameter><Mixing><MixingMethod>stirring</MixingMethod><ChemicalUsed>PEO5k in THF solution</ChemicalUsed><ChemicalUsed>NaH/THF</ChemicalUsed><Time><value>1</value><unit>hours</unit></Time></Mixing></ChooseParameter><ChooseParameter><Mixing><ChemicalUsed>bromopropyl silica</ChemicalUsed><ChemicalUsed>anhydrous THF</ChemicalUsed><ChemicalUsed>PEO5k in THF solution</ChemicalUsed><ChemicalUsed>NaH THF</ChemicalUsed><Time><value>1</value><unit>hours</unit></Time><Temperature><value>0</value><unit>Celsius</unit></Temperature></Mixing></ChooseParameter><ChooseParameter><Mixing><Description>at room temperature</Description><MixingMethod>stirring</MixingMethod><ChemicalUsed>bromopropyl silica</ChemicalUsed><ChemicalUsed>anhydrous THF</ChemicalUsed><ChemicalUsed>PEO5k in THF solution</ChemicalUsed><ChemicalUsed>NaH THF</ChemicalUsed><Time><value>3</value><unit>hours</unit></Time></Mixing></ChooseParameter></FillerProcessing><FillerComposition><mass>0.1</mass></FillerComposition></Filler></MATERIALS><PROCESSING><SolutionProcessing><ChooseParameter><Mixing><MixingMethod>stirring</MixingMethod><ChemicalUsed>methanol</ChemicalUsed></Mixing></ChooseParameter><ChooseParameter><Molding>casting</Molding></ChooseParameter><ChooseParameter><AmbientCondition>vacuum</AmbientCondition></ChooseParameter></SolutionProcessing></PROCESSING><CHARACTERIZATION><Transmission_Electron_Microscopy><EquipmentUsed>JEOL 7500 FEG high resolution scanning electron microscope</EquipmentUsed><AcceleratingVoltage><value>15</value><unit>kV</unit></AcceleratingVoltage><EmissionCurrent><value>20</value><unit>uA</unit></EmissionCurrent></Transmission_Electron_Microscopy><Dielectric_and_Impedance_Spectroscopy_Analysis><Equipment>Novocontrol GmbH Concept 40 broadband dielectric spectrometer</Equipment><Description>Dielectric relaxation spectroscopy</Description></Dielectric_and_Impedance_Spectroscopy_Analysis><Differential_Scanning_Calorimetry><Equipment>a TA Q2000 differential scanning calorimeter</Equipment><HeatingRate><value>10</value><unit>C/min</unit></HeatingRate><CycleInformation>a heat-cool-heat cycle with equilibrations</CycleInformation></Differential_Scanning_Calorimetry><XRay_Diffraction_and_Scattering><Description>Cu Ka X-rays are generated with a Nonius FR 591 rotating anode operating at 40 kV and 85 mA. The X-rays are collimated by an Osmic Max-Flux optic and three pinholes in an evacuated beamline, and collected by a Bruker Hi-Star multi-wire detector. Sample-to-detector distances of 11 cm and 150 cm were used for WAXS and SAXS data, respectively.</Description><Data><description>Wide angle X-ray scattering of PEO600 100% Li ionomer at 25</description></Data></XRay_Diffraction_and_Scattering><Thermogravimetric_Analysis><Equipment>a TA Q600 thermal gravimetric analyzer</Equipment><Description>at a heating rate of 5 C/min</Description></Thermogravimetric_Analysis><Rheometery><RheometerType>null</RheometerType><Equipment>Advanced Rheometrics Expansion System ARES-LS1 rheometer (Rheometric Scientific)</Equipment></Rheometery></CHARACTERIZATION><PROPERTIES><Electrical><ElectricConductivity><Type>DC</Type><Value><Distribution><headers><column id="0">1000/T  (K^-1)</column><column id="1">conductivity (S/c)</column></headers><rows><row id="0"><column id="0">2.55115283601</column><column id="1">2.60471310949e-05</column></row><row id="1"><column id="0">2.60371597375</column><column id="1">1.89219604536e-05</column></row><row id="2"><column id="0">2.67880617053</column><column id="1">1.35070978326e-05</column></row><row id="3"><column id="0">2.91534029038</column><column id="1">2.32770027374e-06</column></row><row id="4"><column id="0">3.00482277488</column><column id="1">1.17998504764e-06</column></row><row id="5"><column id="0">3.09430525937</column><column id="1">5.66562966642e-07</column></row><row id="6"><column id="0">3.141862384</column><column id="1">3.64987580863e-07</column></row><row id="7"><column id="0">3.19192251518</column><column id="1">2.18418647881e-07</column></row><row id="8"><column id="0">3.24323414965</column><column id="1">1.26564610118e-07</column></row><row id="9"><column id="0">3.29704879067</column><column id="1">6.93275540745e-08</column></row><row id="10"><column id="0">3.35211493498</column><column id="1">3.60147760948e-08</column></row><row id="11"><column id="0">3.40968408584</column><column id="1">1.72510759525e-08</column></row><row id="12"><column id="0">3.46975624326</column><column id="1">7.66254554927e-09</column></row><row id="13"><column id="0">3.52982840068</column><column id="1">3.2798123605e-09</column></row><row id="14"><column id="0">3.59240356467</column><column id="1">1.00797842875e-09</column></row><row id="15"><column id="0">3.65998474177</column><column id="1">2.78199845155e-10</column></row></rows></Distribution></Value></ElectricConductivity></Electrical><Thermal><GlassTransitionTemperature><value>-19</value><unit>Celsius</unit></GlassTransitionTemperature></Thermal><Rheological><DynamicViscosity><Distribution><headers><column id="0">omega (rad/s)</column><column id="1">viscosity ((Pa)(s))</column></headers><rows><row id="0"><column id="0">0.873946152403</column><column id="1">1044.36958934</column></row><row id="1"><column id="0">1.39577112363</column><column id="1">1001.70546934</column></row><row id="2"><column id="0">2.28109596797</column><column id="1">831.580307263</column></row><row id="3"><column id="0">3.54202072077</column><column id="1">946.054230669</column></row><row id="4"><column id="0">6.19951430704</column><column id="1">950.877282745</column></row><row id="5"><column id="0">8.96554914318</column><column id="1">908.449734542</column></row><row id="6"><column id="0">11.3158222651</column><column id="1">950.324619904</column></row><row id="7"><column id="0">42.2028814382</column><column id="1">872.921505021</column></row><row id="8"><column id="0">60.0566997969</column><column id="1">856.452138796</column></row><row id="9"><column id="0">95.3288559513</column><column id="1">784.635983607</column></row><row id="10"><column id="0">167.579080743</column><column id="1">695.108701836</column></row><row id="11"><column id="0">229.260044271</column><column id="1">669.512396797</column></row><row id="12"><column id="0">361.957849974</column><column id="1">600.705022934</column></row><row id="13"><column id="0">568.06114337</column><column id="1">545.48512006</column></row><row id="14"><column id="0">926.795047435</column><column id="1">419.329738453</column></row><row id="15"><column id="0">15.0184688826</column><column id="1">701.800704677</column></row><row id="16"><column id="0">27.8944917915</column><column id="1">730.037727444</column></row></rows></Distribution></DynamicViscosity></Rheological></PROPERTIES></PolymerNanocomposite>

File: resources/input_files/L175_S5_OReilly_2015_origin.xml
<?xml version="1.0" encoding="utf-8"?>
<PolymerNanocomposite>
    <ID>L175_S5_O&#39;Reilly_2015</ID>
    <DATA_SOURCE>
        <Citation>
            <CommonFields>
                <CitationType>research article</CitationType>
                <Publication>RCS Advances</Publication>
                <Title>Silica nanoparticles densely grafted with PEO for ionomer plasticization</Title>
                <Author>O&#39;Reilly, Michael V.</Author>
                <Author>Winey, Karen I.</Author>
                <Publisher>RCS</Publisher>
                <PublicationYear>2015</PublicationYear>
                <DOI>10.1039/c4ra15178j</DOI>
                <Volume>5</Volume>
                <URL>www.rsc.org/advances</URL>
                <Language>English</Language>
            </CommonFields>
        </Citation>
    </DATA_SOURCE>
    <MATERIALS>
        <Matrix>
            <MatrixComponent>
                <ChemicalName>PEO600 100% Li ionomer</ChemicalName>
                <PlasticType>thermoplastic</PlasticType>
                <PolymerType>homopolymer</PolymerType>
                <MolecularWeight>
                    <description>number average molecular weight</description>
                    <value>
                        <value>6120</value>
                        <unit>Da</unit>
                    </value>
                </MolecularWeight>
                <MolecularWeight>
                    <description>weight average molecular weight</description>
                    <value>
                        <value>9640</value>
                        <unit>Da</unit>
                    </value>
                </MolecularWeight>
                <Polydispersity>1.57</Polydispersity>
                <MatrixComponentComposition>
                    <Constituent>Li ion</Constituent>
                </MatrixComponentComposition>
            </MatrixComponent>
            <MatrixProcessing>
                <ChooseParameter>
                    <Mixing>
                        <MixingMethod>stirring</MixingMethod>
                        <Time>
                            <value>7</value>
                            <unit>hours</unit>
                        </Time>
                        <Temperature>
                            <value>210</value>
                            <unit>Celsius</unit>
                        </Temperature>
                    </Mixing>
                </ChooseParameter>
                <ChooseParameter>
                    <Additive>
                        <Description>ion exchange</Description>
                        <Additive>LiCl</Additive>
                    </Additive>
                </ChooseParameter>
            </MatrixProcessing>
        </Matrix>
        <Filler>
            <FillerComponent>
                <ChemicalName>PEO grafted nanoparticles</ChemicalName>
                <Abbreviation>PEONP</Abbreviation>
            </FillerComponent>
            <FillerProcessing>
                <ChooseParameter>
                    <Mixing>
                        <Description>in ice bath</Description>
                        <MixingMethod>stirring</MixingMethod>
                        <ChemicalUsed>anhydrous THF</ChemicalUsed>
                        <ChemicalUsed>NaH</ChemicalUsed>
                        <Temperature>
                            <value>0</value>
                            <unit>Celsius</unit>
                        </Temperature>
                    </Mixing>
                </ChooseParameter>
                <ChooseParameter>
                    <Mixing>
                        <Description>on heating</Description>
                        <MixingMethod>stirring</MixingMethod>
                        <ChemicalUsed>PEO5k</ChemicalUsed>
                        <ChemicalUsed>anhydrous THF</ChemicalUsed>
                    </Mixing>
                </ChooseParameter>
                <ChooseParameter>
                    <Mixing>
                        <MixingMethod>stirring</MixingMethod>
                        <ChemicalUsed>PEO5k in THF solution</ChemicalUsed>
                        <ChemicalUsed>NaH/THF</ChemicalUsed>
                        <Time>
                            <value>1</value>
                            <unit>hours</unit>
                        </Time>
                    </Mixing>
                </ChooseParameter>
                <ChooseParameter>
                    <Mixing>
                        <ChemicalUsed>bromopropyl silica</ChemicalUsed>
                        <ChemicalUsed>anhydrous THF</ChemicalUsed>
                        <ChemicalUsed>PEO5k in THF solution</ChemicalUsed>
                        <ChemicalUsed>NaH THF</ChemicalUsed>
                        <Time>
                            <value>1</value>
                            <unit>hours</unit>
                        </Time>
                        <Temperature>
                            <value>0</value>
                            <unit>Celsius</unit>
                        </Temperature>
                    </Mixing>
                </ChooseParameter>
                <ChooseParameter>
                    <Mixing>
                        <Description>at room temperature</Description>
                        <MixingMethod>stirring</MixingMethod>
                        <ChemicalUsed>bromopropyl silica</ChemicalUsed>
                        <ChemicalUsed>anhydrous THF</ChemicalUsed>
                        <ChemicalUsed>PEO5k in THF solution</ChemicalUsed>
                        <ChemicalUsed>NaH THF</ChemicalUsed>
                        <Time>
                            <value>3</value>
                            <unit>hours</unit>
                        </Time>
                    </Mixing>
                </ChooseParameter>
            </FillerProcessing>
            <FillerComposition>
                <mass>0.1</mass>
            </FillerComposition>
        </Filler>
    </MATERIALS>
    <PROCESSING>
        <SolutionProcessing>
            <ChooseParameter>
                <Mixing>
                    <MixingMethod>stirring</MixingMethod>
                    <ChemicalUsed>methanol</ChemicalUsed>
                </Mixing>
            </ChooseParameter>
            <ChooseParameter>
                <Molding>casting</Molding>
            </ChooseParameter>
            <ChooseParameter>
                <AmbientCondition>vacuum</AmbientCondition>
            </ChooseParameter>
        </SolutionProcessing>
    </PROCESSING>
    <CHARACTERIZATION>
        <Transmission_Electron_Microscopy>
            <EquipmentUsed>JEOL 7500 FEG high resolution scanning electron microscope</EquipmentUsed>
            <AcceleratingVoltage>
                <value>15</value>
                <unit>kV</unit>
            </AcceleratingVoltage>
            <EmissionCurrent>
                <value>20</value>
                <unit>uA</unit>
            </EmissionCurrent>
        </Transmission_Electron_Microscopy>
        <Dielectric_and_Impedance_Spectroscopy_Analysis>
            <Equipment>Novocontrol GmbH Concept 40 broadband dielectric spectrometer</Equipment>
            <Description>Dielectric relaxation spectroscopy</Description>
        </Dielectric_and_Impedance_Spectroscopy_Analysis>
        <Differential_Scanning_Calorimetry>
            <Equipment>a TA Q2000 differential scanning calorimeter</Equipment>
            <HeatingRate>
                <value>10</value>
                <unit>C/min</unit>
            </HeatingRate>
            <CycleInformation>a heat-cool-heat cycle with equilibrations</CycleInformation>
        </Differential_Scanning_Calorimetry>
        <XRay_Diffraction_and_Scattering>
            <Description>Cu Ka X-rays are generated with a Nonius FR 591 rotating anode operating at 40 kV and 85 mA. The X-rays are collimated by an Osmic Max-Flux optic and three pinholes in an evacuated beamline, and collected by a Bruker Hi-Star multi-wire detector. Sample-to-detector distances of 11 cm and 150 cm were used for WAXS and SAXS data, respectively.</Description>
            <Data>
                <description>Wide angle X-ray scattering of PEO600 100% Li ionomer at 25</description>
            </Data>
        </XRay_Diffraction_and_Scattering>
        <Thermogravimetric_Analysis>
            <Equipment>a TA Q600 thermal gravimetric analyzer</Equipment>
            <Description>at a heating rate of 5 C/min</Description>
        </Thermogravimetric_Analysis>
        <Rheometery>
            <RheometerType>null</RheometerType>
            <Equipment>Advanced Rheometrics Expansion System ARES-LS1 rheometer (Rheometric Scientific)</Equipment>
        </Rheometery>
    </CHARACTERIZATION>
    <PROPERTIES>
        <Electrical>
            <ElectricConductivity>
                <Type>DC</Type>
                <Value>
                    <Distribution>
                        <headers>
                            <column id="0">1000/T  (K^-1)</column>
                            <column id="1">conductivity (S/c)</column>
                        </headers>
                        <rows>
                            <row id="0">
                                <column id="0">2.55115283601</column>
                                <column id="1">2.60471310949e-05</column>
                            </row>
                            <row id="1">
                                <column id="0">2.60371597375</column>
                                <column id="1">1.89219604536e-05</column>
                            </row>
                            <row id="2">
                                <column id="0">2.67880617053</column>
                                <column id="1">1.35070978326e-05</column>
                            </row>
                            <row id="3">
                                <column id="0">2.91534029038</column>
                                <column id="1">2.32770027374e-06</column>
                            </row>
                            <row id="4">
                                <column id="0">3.00482277488</column>
                                <column id="1">1.17998504764e-06</column>
                            </row>
                            <row id="5">
                                <column id="0">3.09430525937</column>
                                <column id="1">5.66562966642e-07</column>
                            </row>
                            <row id="6">
                                <column id="0">3.141862384</column>
                                <column id="1">3.64987580863e-07</column>
                            </row>
                            <row id="7">
                                <column id="0">3.19192251518</column>
                                <column id="1">2.18418647881e-07</column>
                            </row>
                            <row id="8">
                                <column id="0">3.24323414965</column>
                                <column id="1">1.26564610118e-07</column>
                            </row>
                            <row id="9">
                                <column id="0">3.29704879067</column>
                                <column id="1">6.93275540745e-08</column>
                            </row>
                            <row id="10">
                                <column id="0">3.35211493498</column>
                                <column id="1">3.60147760948e-08</column>
                            </row>
                            <row id="11">
                                <column id="0">3.40968408584</column>
                                <column id="1">1.72510759525e-08</column>
                            </row>
                            <row id="12">
                                <column id="0">3.46975624326</column>
                                <column id="1">7.66254554927e-09</column>
                            </row>
                            <row id="13">
                                <column id="0">3.52982840068</column>
                                <column id="1">3.2798123605e-09</column>
                            </row>
                            <row id="14">
                                <column id="0">3.59240356467</column>
                                <column id="1">1.00797842875e-09</column>
                            </row>
                            <row id="15">
                                <column id="0">3.65998474177</column>
                                <column id="1">2.78199845155e-10</column>
                            </row>
                        </rows>
                    </Distribution>
                </Value>
            </ElectricConductivity>
        </Electrical>
        <Thermal>
            <GlassTransitionTemperature>
                <value>-19</value>
                <unit>Celsius</unit>
            </GlassTransitionTemperature>
        </Thermal>
        <Rheological>
            <DynamicViscosity>
                <Distribution>
                    <headers>
                        <column id="0">omega (rad/s)</column>
                        <column id="1">viscosity ((Pa)(s))</column>
                    </headers>
                    <rows>
                        <row id="0">
                            <column id="0">0.873946152403</column>
                            <column id="1">1044.36958934</column>
                        </row>
                        <row id="1">
                            <column id="0">1.39577112363</column>
                            <column id="1">1001.70546934</column>
                        </row>
                        <row id="2">
                            <column id="0">2.28109596797</column>
                            <column id="1">831.580307263</column>
                        </row>
                        <row id="3">
                            <column id="0">3.54202072077</column>
                            <column id="1">946.054230669</column>
                        </row>
                        <row id="4">
                            <column id="0">6.19951430704</column>
                            <column id="1">950.877282745</column>
                        </row>
                        <row id="5">
                            <column id="0">8.96554914318</column>
                            <column id="1">908.449734542</column>
                        </row>
                        <row id="6">
                            <column id="0">11.3158222651</column>
                            <column id="1">950.324619904</column>
                        </row>
                        <row id="7">
                            <column id="0">42.2028814382</column>
                            <column id="1">872.921505021</column>
                        </row>
                        <row id="8">
                            <column id="0">60.0566997969</column>
                            <column id="1">856.452138796</column>
                        </row>
                        <row id="9">
                            <column id="0">95.3288559513</column>
                            <column id="1">784.635983607</column>
                        </row>
                        <row id="10">
                            <column id="0">167.579080743</column>
                            <column id="1">695.108701836</column>
                        </row>
                        <row id="11">
                            <column id="0">229.260044271</column>
                            <column id="1">669.512396797</column>
                        </row>
                        <row id="12">
                            <column id="0">361.957849974</column>
                            <column id="1">600.705022934</column>
                        </row>
                        <row id="13">
                            <column id="0">568.06114337</column>
                            <column id="1">545.48512006</column>
                        </row>
                        <row id="14">
                            <column id="0">926.795047435</column>
                            <column id="1">419.329738453</column>
                        </row>
                        <row id="15">
                            <column id="0">15.0184688826</column>
                            <column id="1">701.800704677</column>
                        </row>
                        <row id="16">
                            <column id="0">27.8944917915</column>
                            <column id="1">730.037727444</column>
                        </row>
                    </rows>
                </Distribution>
            </DynamicViscosity>
        </Rheological>
    </PROPERTIES>
</PolymerNanocomposite>

File: resources/input_files/L183_S4_Potschke_2003_convert.xml
<?xml version='1.0' encoding='utf-8'?>
<PolymerNanocomposite><ID>L183_S4_Pötschke_2003</ID><DATA_SOURCE><Citation><CommonFields><CitationType>research article</CitationType><Publication>Polymer</Publication><Title>Morphology and electrical resistivity of melt mixed blends of polyethylene and carbon nanotube filled polycarbonate</Title><Author>Pötschke, Petra</Author><Author>Bhattacharyya, Arup R.</Author><Author>Janke, Andreas</Author><Keyword>Blends</Keyword><Keyword>Multiwalled carbon nanotube composites</Keyword><Keyword>Electrical resistivity</Keyword><Publisher>Elsevier</Publisher><PublicationYear>2003</PublicationYear><DOI>10.1016/j.polymer.2003.10.003</DOI><Volume>44</Volume><URL>http://www.sciencedirect.com/science/article/pii/S0032386103009054</URL><Language>English</Language></CommonFields></Citation></DATA_SOURCE><MATERIALS><Matrix><MatrixComponent><ChemicalName>polyethylene</ChemicalName><Abbreviation>PE</Abbreviation><ConstitutionalUnit>C2H4</ConstitutionalUnit><PlasticType>thermoplastic</PlasticType><PolymerType>homopolymer</PolymerType><ManufacturerName>BASF AG, Germany</ManufacturerName><TradeName>Lupolen 4261A</TradeName></MatrixComponent></Matrix><Filler><FillerComponent><ChemicalName>polycarbonate</ChemicalName><Abbreviation>PC</Abbreviation><ManufacturerName>Mitsubishi Engineering Plastics</ManufacturerName><TradeName>Iupilon E-2000</TradeName></FillerComponent><FillerComponent><ChemicalName>multi-wall carbon nanotube</ChemicalName><Abbreviation>MWNT</Abbreviation><ManufacturerName>Hyperion Catalysis International, Inc.</ManufacturerName><FillerComponentComposition><mass>0.02</mass></FillerComponentComposition></FillerComponent><FillerProcessing><ChooseParameter><Extrusion><TwinScrewExtrusion><Extruder>Haake</Extruder><RotationMode>CoRotation</RotationMode><ScrewDiameter><value>30</value><unit>mm</unit></ScrewDiameter><D_L_ratio>10</D_L_ratio></TwinScrewExtrusion></Extrusion></ChooseParameter></FillerProcessing><FillerComposition><volume>0.2</volume></FillerComposition></Filler></MATERIALS><PROCESSING><MeltMixing><ChooseParameter><Mixing><Mixer>DACA Micro Compounder</Mixer><RPM><value>50</value></RPM><Time><value>5</value><unit>minutes</unit></Time><Temperature><value>260</value><unit>Celsius</unit></Temperature></Mixing></ChooseParameter></MeltMixing></PROCESSING><CHARACTERIZATION><Scanning_Electron_Microscopy><EquipmentUsed>LEO VP 435</EquipmentUsed><Description>coated samples</Description></Scanning_Electron_Microscopy><Scanning_Electron_Microscopy><EquipmentUsed>Zeiss Gemini DSM 982</EquipmentUsed><Description>uncoated samples</Description></Scanning_Electron_Microscopy><Atomic_Force_Microscopy><Equipment>Dimension 3100 NanoScope IV</Equipment></Atomic_Force_Microscopy><Rheometery><RheometerType>null</RheometerType><Equipment>ARES oscillatory rheometer</Equipment></Rheometery><Electrometry><Equipment>Keithley electrometer Model 6517 equipped with a 8002A High Resistance Test Fixture</Equipment></Electrometry></CHARACTERIZATION><PROPERTIES><Electrical><VolumeResistivity><Type>DC</Type><Value><FixedValue><value><value>1000000000000000</value><unit>Ohm*cm</unit></value></FixedValue></Value></VolumeResistivity></Electrical></PROPERTIES><MICROSTRUCTURE><LengthUnit>micrometer</LengthUnit><ImageFile><File>http://localhost/nmr/blob?id=583e37fde74a1d205f4e2e79</File><Description>cryofractured extracted strands</Description><MicroscopyType>SEM</MicroscopyType><Type>grayscale</Type><Dimension><width>40</width><height>30</height></Dimension></ImageFile></MICROSTRUCTURE></PolymerNanocomposite>
